Repository: derekbreden/homesodamachine

# Home Soda Machine

A kitchen appliance that dispenses real Pepsi-made diet soda — Diet Mountain Dew, Diet Pepsi, Pepsi Zero Sugar — cold and carbonated, from a faucet. Turn the handle, soda comes out.

The public face of the project is **[homesodamachine.com](https://homesodamachine.com)** — what this is, the 3D viewer, and a single signup form to be notified when units are available. This repository is the working substrate behind that.

The prototype that proves the dispense path is in Derek's kitchen today — a Lilium under-counter carbonator with peristaltic pumps injecting flavor concentrate into the dispensed water.

The product under development is an integrated under-counter soda machine — custom-fabricated 316L stainless carbonator, harvested ice-maker refrigeration loop, foam-insulated cold core, two flavor reservoirs, all behind a single 120 VAC cord and one CO2 line. The machine as it stands, subsystem by subsystem: [`hardware/README.md`](/hardware/README.md). Where it is going and what done looks like: [`future/README.md`](/future/README.md). Who it is for: [`marketing/target-market.md`](/marketing/target-market.md); the cabinet it has to fit: [`marketing/install-envelope.md`](/marketing/install-envelope.md).

## What's where

| Path | Contents |
|---|---|
| [`hardware/`](/hardware/) | The integrated soda machine under development — CAD scripts, [`bom.md`](/hardware/ledger/bom.md), [`purchases.md`](/hardware/ledger/purchases.md), [`assembly/`](/hardware/assembly/) procedu

# Reservoir clear PETG retry on Mark1

**Result: Derek stopped this article and reports corner curl plus water
leakage at many places.** The
[physical result](physical-result/physical-result.json) contains his exact
reports and two photographs. The [terminal observation](terminal-observation.json)
records cancellation, the last limited live views and the paused monitor.
No live lift-onset bracket was established. The
[proposed next trial](../../corner-lifting/next-trial-options.json) is not applied
to this frozen recipe.

Mark1 accepted task **1359909015** at **00:40:29 CDT on
October 21, 2026**, through one Bambu Connect Send. The printer acknowledged
`project_file` SUCCESS and entered PREPARE without errors or HMS alerts.
[Launch receipt](launch.json) · [Fresh preflight](preflight.json).

The left reservoir and matching cap use the **right 0.8 mm Standard-flow
hotend**, Bambu PETG Translucent Clear starting on **A2**, and automatic refill.
Textured PEI uses **zero added user Z trim**: `G29.1 Z0` clears the trim and
**`G29.1 Z-0.02`** applies Bambu's stock textured-plate compensation.
This setting belongs to the clear PETG reservoir recipe; PET-GF profiles retain
their settings. Derek reports the failed material removed and Mark1 clear for
this retry.

The [failed A4 print and photographs](../2026-10-20-mark1-right08/physical-result/physical-result.json)
document a lifted first-layer cap strand. This retry retains **255 °C** nozzle,
**70 °C** bed, **0.30 / 0.24 mm** first / normal layers, **0.97** flow,
**6 mm³/s** ceiling, ironing Off and the other physical settings. Normal part
cooling is off for three layers, then 20%, with 90% local overhang cooling and
auxiliary cooling off. No brim is emitted by the saved auto-brim setting.

[Executable comparison](command-diff.json) checks all 1,362,949 plate-1 commands
and all 1,348,749 plate-2 commands against the failed job. The single changed
command on each plate is **`G29.1 Z0.16` → `G29.1 Z-0.02`**. Deposition,
geometry, supports, temperature and fan commands are identical. Bed-rooted
support findings are reused on that explicit basis. The
[frozen native review](native-review.json) verifies the right-nozzle assignment,
zero user trim, 833 layers, no ironing and no plate warnings. Native estimate:
**19 h 21 min, 410.28 g**; full-bead edge inset **70.519 mm**, body/cap gap
**10.042 mm**.

[Preparation](preparation.json) binds the current project and native G-code.
[prepare_launch.py](https://github.com/derekbreden/homesodamachine/blob/e956573aab2a9329aadda1efed9a8f45e875fc8a/hardware/printed-parts/cold-core/reservoir/prints/2026-10-21-mark1-right08-z000/prepare_launch.py) selects plate 1 and makes the print-only
archive without changing its native G-code; [packaging](packaging.json) binds
its hashes. Launch file:
`.cache/reservoir-mark1-right08-z000/slice/2026-10-21-reservoir-left-cap-clear-right08-z000-mark1.gcode.3mf`.
The separate imported copy's embedded G-code was verified before Send.

Timelapse and bed leveling are On; flow dynamic and nozzle offset calibration
use Auto. Mark2's enclosure comparison was already running. The launch was
**478.44 seconds** after its recorded start,
exceeding the shared-circuit 180-second interval.

The [adhesion investigation](../../corner-lifting/README.md) separates first-layer
non-adherence from corner lifting. This article has a reported physical lift
and water-hold failure; full first-layer attachment and finished-part fit are
unassessed.

File: hardware/printed-parts/cold-core/reservoir/prints/2026-10-21-mark1-right08-z000/deposition-start.json
{
  "observed_at": "2026-10-21T05:52:14.524532+00:00",
  "observed_central": "2026-10-21T00:52:14.524532-05:00",
  "job_id": "1359909015",
  "subtask_name": "2026-10-21-reservoir-left-cap-clear-right08-z000-mark1.gcode.3mf",
  "gcode_state": "RUNNING",
  "mc_percent": 0,
  "layer_num": 1,
  "total_layer_num": 833,
  "mc_remaining_time": 1153,
  "print_error": 0,
  "hms": [],
  "nozzle_temper": 255.0,
  "nozzle_target_temper": 255.0,
  "bed_temper": 70.0,
  "bed_target_temper": 70.0,
  "cooling_fan_speed": "0",
  "big_fan1_speed": "0",
  "big_fan2_speed": "4",
  "heatbreak_fan_speed": "14",
  "fan_gear": 5046272,
  "chamber_temper": 35,
  "chamber_temperature_source": "device.ctc.info.temp",
  "ams": {
    "tray_now": "1",
    "tray_tar": "1",
    "tray_exist_bits": "f"
  },
  "right_extruder": [
    {
      "id": 0,
      "hnow": 0,
      "snow": 1,
      "filam_bak": [
        15
      ]
    }
  ],
  "active_right_nozzle": [
    {
      "id": 0,
      "type": "HS01",
      "diameter": 0.8
    }
  ],
  "timelapse": "enable",
  "visual_observation": {
    "source": "Two cua_repl Bambu Studio Device live-camera frames; visible Mark1 name and exact archive confirmed",
    "interval_utc": [
      "2026-10-21T05:52:14.524532+00:00",
      "2026-10-21T05:53:29.253079+00:00"
    ],
    "reported_layer": "1/833 in both frames",
    "body": "First-layer region visible behind/beneath the moving toolhead. Clear PETG and reflected illumination prevent a reliable complete corner-contact assessment. No definite displaced body edge identified.",
    "cap": "Complete cap perimeter and bed contact are not yet clearly assessable in these early deposition frames.",
    "finding": "No confirmed lift or nozzle strike in inspected frames. This is not an established attached-corner baseline; last-attached and first-lifted bounds remain unset."
  },
  "mapping_assessment": "AMS unit 0 tray 1 is current and target; right extruder snow=1 and mounted hnow=0 corresponds to nozzle 0, diameter 0.8 mm. A2 mapping is confirmed at deposition.",
  "timelapse_assessment": "Runtime timelapse reports enable at layer 1.",
  "cadence_minutes": 5
}
